Repository: PV-Lab/dissimatrix

# Dissimilarity Matrix for Perovskite Capping-Absorber Pairs
This documentation is prepared as the workflow to accompany the following study:

**"Tailoring capping-layer composition for improved stability of mixed-halide perovskites"**

Noor Titan Putri Hartono (1), Marie-Hélène Tremblay (2), Sarah Wieghold (3), Benjia Dou (1), Janak Thapa (1), Armi Tiihonen (1), Vladimir Bulovic (1), Lea Nienhaus (4), Seth R. Marder (2,5-8), Tonio Buonassisi (1), Shijing Sun (1)

Affiliations:

1. Massachusetts Institute of Technology, 77 Massachusetts Avenue, Cambridge, MA 02139
2. Georgia Institute of Technology, North Avenue, Atlanta, GA 30332
3. Argonne National Laboratory, 9700 S. Cass Avenue, Lemont, IL 60439
4. Florida State University, Department of Chemistry and Biochemistry, 95 Chieftan Way Tallahassee, FL 32306
5. University of Colorado Boulder, Renewable and Sustainable Energy Institute, Boulder, CO 80303
6. University of Colorado Boulder, Department of Chemical and Biological Engineering, Boulder, CO 80303
7. University of Colorado Boulder, Department of Chemistry, Boulder, CO 80303
8. National Renewable Energy Laboratory, Chemistry and Nanoscience Center, Golden CO 80401

## Workflow
The raw image data (.bmp files) needs to be processed first, to extract the average red, green, and blue (RGB) values over time for each samples. The dataset result is shown in `Dataset/(DegradationRun)` folder.

There are several datasets available.
1. `sample_r_cal.csv`, `sample_g_cal.csv`, `sample_b_cal.csv`: The average RGB values over time.
2. `times.csv`: The degradation time.
3. `Samples_cap.csv`: The sample list for each batch, with the basic information on the absorber, type of capping layer materials, and processing conditions.
4. `Samples_cap_merit.csv`: The sample list for each batch, including the instability index results for each RGB channel. 

Based on this data, we can calculate the dissimilarity matrix.

In dissimilarity_matrix_all.py, there are different inputs that you can change.
1. `datapoint`: How many time points you would like to include in the analysis.
2. `frequency`: How often the degradation images are taken.
3. `MAPbBrContent_1`, `MAPbBrContent_2`, `MAPbBrContent_3`: The amount of MAPbBr<sub>3</sub> of interest.
4. `concentration_1`, `concentration_2`, `concentration_3`: The concentration of capping layers of interest.
5. `annealing_1`, `annealing_2`, `annealing_3`: The annealing temperature for the capping layers of interest.
6. `capping_2`, `capping_3`: Capping layer materials of interest.
7. `metric`: The dissimilarity matrix distance measure, can be 'euclidean', 'cosine', or 'manhattan'.
8. `folderToSave`: Where to save the analysis results.

Run the dissimilarity_matrix_all.py file. This will generate dissimilarity matrix for bare, 9-Cl-capped, and PTEAI-capped films with different types of absorbers.

In the `Results` folder, there are dissimilarity matrix results for different metrics: 'cosine', 'euclidean', and 'manhattan'. There is also a folder called `dissValues` which contains the dissimilarity values for different capping-absorber pairs.

## Attribution
This work is under an Apache 2.0 License. Please, acknowledge use of this work with the appropriate citation to the repository and research article.

## Citation

    @Misc{dissismatrix2021,
      author =   {The Dissimilarity Matrix authors},
      title =    {Dissimilarity Matrix for Perovskite Capping-Absorber Pairs},
      howpublished = {\url{https://github.com/PV-Lab/dissimatrix}},
      year = {2021}
    }

File: Dataset/20200710-R1-JT/Samples_cap_merit.csv
Num,Comments,Sample,MAPbI,MAPbBr,MAPbCl,Capping,Concentration,Annealing,Red,Green,Blue,Merit
0,-,#0-D1-MAPIBr_3_1_10mM_100C_cap4-MAPbI0.75 MAPbBr0.25 MAPbCl0.0 ,0.75,0.25,0,04,10,100,29367.08783,29009.29938,9388.487136,67764.87435
1,-,#1-C1-MAPIBr_3_1_5mM_100C_cap1-MAPbI0.75 MAPbBr0.25 MAPbCl0.0 ,0.75,0.25,0,01,5,100,30574.6422,33845.18519,6028.895624,70448.72301
2,-,#2-B1---MAPbI0.75 MAPbBr0.25 MAPbCl0.0 ,0.75,0.25,0,NaN,0,0,91.01422046,108.5207791,1517.987471,1717.522471
3,-,#3-A1-MAPIBr_3_1_10mM_75C_cap1-MAPbI0.75 MAPbBr0.25 MAPbCl0.0 ,0.75,0.25,0,01,10,75,22419.82528,29284.04816,8244.812705,59948.68614
4,-,#4-D2-MAPIBr_3_1_5mM_100C_cap2-MAPbI0.75 MAPbBr0.25 MAPbCl0.0 ,0.75,0.25,0,02,5,100,32721.35794,32845.41999,6051.592718,71618.37065
5,-,#5-C2-MAPIBr_3_1_5mM_100C_cap5-MAPbI0.75 MAPbBr0.25 MAPbCl0.0 ,0.75,0.25,0,05,5,100,31093.2021,29280.61594,10110.45281,70484.27085
6,-,#6-B2-MAPIBr_3_1_10mM_75C_cap2-MAPbI0.75 MAPbBr0.25 MAPbCl0.0 ,0.75,0.25,0,02,10,75,26125.01079,31727.27079,8065.253664,65917.53525
7,-,#7-A2-MAPIBr_3_1_10mM_75C_cap5-MAPbI0.75 MAPbBr0.25 MAPbCl0.0 ,0.75,0.25,0,05,10,75,27787.33925,26180.32902,3940.033408,57907.70169
8,-,#8-D3-MAPIBr_3_1_5mM_100C_PTAI-MAPbI0.75 MAPbBr0.25 MAPbCl0.0 ,0.75,0.25,0,PTEAI,5,100,25986.22649,22646.02254,5245.131448,53877.38048
9,-,#9-C3-MAPIBr_3_1_10mM_75C_cap3-MAPbI0.75 MAPbBr0.25 MAPbCl0.0 ,0.75,0.25,0,03,10,75,30082.02563,32043.44022,7541.044848,69666.51069
10,-,#10-B3-MAPIBr_3_1_10mM_75C_PTAI-MAPbI0.75 MAPbBr0.25 MAPbCl0.0 ,0.75,0.25,0,PTEAI,10,75,18255.72885,14727.8498,6745.337054,39728.9157
11,-,#11-A3-MAPIBr_3_1_5mM_75C_cap3-MAPbI0.75 MAPbBr0.25 MAPbCl0.0 ,0.75,0.25,0,03,5,75,27221.26452,22885.48712,11667.58484,61774.33649
12,-,#12-D4-MAPIBr_3_1_10mM_75C_cap4-MAPbI0.75 MAPbBr0.25 MAPbCl0.0 ,0.75,0.25,0,04,10,75,31691.09664,29900.35541,10031.08642,71622.53846
13,-,#13-C4-MAPIBr_3_1_5mM_75C_cap1-MAPbI0.75 MAPbBr0.25 MAPbCl0.0 ,0.75,0.25,0,01,5,75,25292.98699,31529.47849,7535.489792,64357.95527
14,-,#14-B4-MAPIBr_3_1_5mM_75C_cap4-MAPbI0.75 MAPbBr0.25 MAPbCl0.0 ,0.75,0.25,0,04,5,75,29141.48891,28627.37457,14052.10664,71820.97012
15,-,#15-A4-MAPIBr_3_1-MAPbI0.75 MAPbBr0.25 MAPbCl0.0 ,0.75,0.25,0,0,0,0,26888.01014,24362.88008,5660.080302,56910.97052
16,-,#16-D5-MAPIBr_3_1_5mM_75C_cap2-MAPbI0.75 MAPbBr0.25 MAPbCl0.0 ,0.75,0.25,0,02,5,75,23214.88617,28056.47552,4784.40004,56055.76173
17,-,#17-C5-MAPIBr_3_1_5mM_75C_cap5-MAPbI0.75 MAPbBr0.25 MAPbCl0.0 ,0.75,0.25,0,05,5,75,25727.07925,24094.29439,9378.26348,59199.63712
18,-,#18-B5-MAPIBr_3_1-MAPbI0.75 MAPbBr0.25 MAPbCl0.0 ,0.75,0.25,0,0,0,0,27187.40167,27816.53482,4824.315209,59828.2517
19,-,#19-A5-MAPIBr_3_1_10mM_100C_cap1-MAPbI0.75 MAPbBr0.25 MAPbCl0.0 ,0.75,0.25,0,01,10,100,25810.8247,28376.65599,6774.377462,60961.85816
20,-,#20-D6-MAPIBr_3_1_5mM_75C_PTAI-MAPbI0.75 MAPbBr0.25 MAPbCl0.0 ,0.75,0.25,0,PTEAI,5,75,17905.97886,14917.14831,2334.783558,35157.91073
21,-,#21-C6-MAPIBr_3_1-MAPbI0.75 MAPbBr0.25 MAPbCl0.0 ,0.75,0.25,0,0,0,0,27307.85052,27219.70436,3827.471923,58355.0268
22,-,#22-B6-MAPIBr_3_1_10mM_100C_cap2-MAPbI0.75 MAPbBr0.25 MAPbCl0.0 ,0.75,0.25,0,02,10,100,26217.04085,25452.66964,8947.366662,60617.07716
23,-,#23-A6-MAPIBr_3_1_10mM_100C_cap5-MAPbI0.75 MAPbBr0.25 MAPbCl0.0 ,0.75,0.25,0,05,10,100,28627.64849,22057.96723,4692.055593,55377.67131
24,-,#24-D7---MAPbI0.75 MAPbBr0.25 MAPbCl0.0 ,0.75,0.25,0,NaN,0,0,434.9948269,311.5686721,1394.840912,2141.404411
25,-,#25-C7-MAPIBr_3_1_10mM_100C_cap3-MAPbI0.75 MAPbBr0.25 MAPbCl0.0 ,0.75,0.25,0,03,10,100,30948.44338,27755.89313,2407.813551,61112.15006
26,-,#26-B7-MAPIBr_3_1_10mM_100C_PTAI-MAPbI0.75 MAPbBr0.25 MAPbCl0.0 ,0.75,0.25,0,PTEAI,10,100,16456.77841,11891.14725,4699.264089,33047.18975
27,-,#27-A7-MAPIBr_3_1_5mM_100C_cap3-MAPbI0.75 MAPbBr0.25 MAPbCl0.0 ,0.75,0.25,0,03,5,100,26275.74514,20529.50715,10487.26163,57292.51392
