Repository: PV-Lab/dissimatrix

# Dissimilarity Matrix for Perovskite Capping-Absorber Pairs
This documentation is prepared as the workflow to accompany the following study:

**"Tailoring capping-layer composition for improved stability of mixed-halide perovskites"**

Noor Titan Putri Hartono (1), Marie-Hélène Tremblay (2), Sarah Wieghold (3), Benjia Dou (1), Janak Thapa (1), Armi Tiihonen (1), Vladimir Bulovic (1), Lea Nienhaus (4), Seth R. Marder (2,5-8), Tonio Buonassisi (1), Shijing Sun (1)

Affiliations:

1. Massachusetts Institute of Technology, 77 Massachusetts Avenue, Cambridge, MA 02139
2. Georgia Institute of Technology, North Avenue, Atlanta, GA 30332
3. Argonne National Laboratory, 9700 S. Cass Avenue, Lemont, IL 60439
4. Florida State University, Department of Chemistry and Biochemistry, 95 Chieftan Way Tallahassee, FL 32306
5. University of Colorado Boulder, Renewable and Sustainable Energy Institute, Boulder, CO 80303
6. University of Colorado Boulder, Department of Chemical and Biological Engineering, Boulder, CO 80303
7. University of Colorado Boulder, Department of Chemistry, Boulder, CO 80303
8. National Renewable Energy Laboratory, Chemistry and Nanoscience Center, Golden CO 80401

## Workflow
The raw image data (.bmp files) needs to be processed first, to extract the average red, green, and blue (RGB) values over time for each samples. The dataset result is shown in `Dataset/(DegradationRun)` folder.

There are several datasets available.
1. `sample_r_cal.csv`, `sample_g_cal.csv`, `sample_b_cal.csv`: The average RGB values over time.
2. `times.csv`: The degradation time.
3. `Samples_cap.csv`: The sample list for each batch, with the basic information on the absorber, type of capping layer materials, and processing conditions.
4. `Samples_cap_merit.csv`: The sample list for each batch, including the instability index results for each RGB channel. 

Based on this data, we can calculate the dissimilarity matrix.

In dissimilarity_matrix_all.py, there are different inputs that you can change.
1. `datapoint`: How many time points you would like to include in the analysis.
2. `frequency`: How often the degradation images are taken.
3. `MAPbBrContent_1`, `MAPbBrContent_2`, `MAPbBrContent_3`: The amount of MAPbBr<sub>3</sub> of interest.
4. `concentration_1`, `concentration_2`, `concentration_3`: The concentration of capping layers of interest.
5. `annealing_1`, `annealing_2`, `annealing_3`: The annealing temperature for the capping layers of interest.
6. `capping_2`, `capping_3`: Capping layer materials of interest.
7. `metric`: The dissimilarity matrix distance measure, can be 'euclidean', 'cosine', or 'manhattan'.
8. `folderToSave`: Where to save the analysis results.

Run the dissimilarity_matrix_all.py file. This will generate dissimilarity matrix for bare, 9-Cl-capped, and PTEAI-capped films with different types of absorbers.

In the `Results` folder, there are dissimilarity matrix results for different metrics: 'cosine', 'euclidean', and 'manhattan'. There is also a folder called `dissValues` which contains the dissimilarity values for different capping-absorber pairs.

## Attribution
This work is under an Apache 2.0 License. Please, acknowledge use of this work with the appropriate citation to the repository and research article.

## Citation

    @Misc{dissismatrix2021,
      author =   {The Dissimilarity Matrix authors},
      title =    {Dissimilarity Matrix for Perovskite Capping-Absorber Pairs},
      howpublished = {\url{https://github.com/PV-Lab/dissimatrix}},
      year = {2021}
    }

File: Dataset/20200720-R1-TH/Samples_cap_merit.csv
Num,Comments,Sample,MAPbI,MAPbBr,MAPbCl,Capping,Concentration,Annealing,Red,Green,Blue,Merit
0,-,#0-D1-MAPIBr_3_1_5mM_100C_cap7-MAPbI0.75 MAPbBr0.25 MAPbCl0.0 ,0.75,0.25,0,07,5,100,23770.77122,27798.74887,10084.39152,61653.91161
1,-,#1-C1-MAPIBr_3_1_5mM_100C_cap10-MAPbI0.75 MAPbBr0.25 MAPbCl0.0 ,0.75,0.25,0,10,5,100,27245.67882,31544.53622,2401.469214,61191.68425
2,-,#2-B1-MAPIBr_3_1_10mM_75C_cap7-MAPbI0.75 MAPbBr0.25 MAPbCl0.0 ,0.75,0.25,0,07,10,75,21235.66749,31587.02681,15972.91144,68795.60573
3,-,#3-A1-MAPIBr_3_1_10mM_75C_cap10-MAPbI0.75 MAPbBr0.25 MAPbCl0.0 ,0.75,0.25,0,10,10,75,22947.42903,25019.32298,9109.06816,57075.82017
4,-,#4-D2-MAPIBr_3_1_5mM_100C_PTAI-MAPbI0.75 MAPbBr0.25 MAPbCl0.0 ,0.75,0.25,0,PTEAI,5,100,20783.09328,17964.78386,2319.113078,41066.99022
5,-,#5-C2-MAPIBr_3_1_10mM_75C_cap8-MAPbI0.75 MAPbBr0.25 MAPbCl0.0 ,0.75,0.25,0,08,10,75,29964.01622,32973.0386,2910.292982,65847.3478
6,-,#6-B2-MAPIBr_3_1_10mM_75C_PTAI-MAPbI0.75 MAPbBr0.25 MAPbCl0.0 ,0.75,0.25,0,PTEAI,10,75,13366.62491,10831.0169,3539.82346,27737.46527
7,-,#7-A2-MAPIBr_3_1_5mM_75C_cap8-MAPbI0.75 MAPbBr0.25 MAPbCl0.0 ,0.75,0.25,0,08,5,75,24842.82513,27760.50732,2244.478536,54847.81098
8,-,#8-D3-MAPIBr_3_1_10mM_75C_cap9-MAPbI0.75 MAPbBr0.25 MAPbCl0.0 ,0.75,0.25,0,09,10,75,26295.76537,22010.11106,4018.032728,52323.90915
9,-,#9-C3-MAPIBr_3_1_5mM_75C_cap6-MAPbI0.75 MAPbBr0.25 MAPbCl0.0 ,0.75,0.25,0,06,5,75,31159.661,31390.99561,8672.835291,71223.49191
10,-,#10-B3-MAPIBr_3_1_5mM_75C_cap9-MAPbI0.75 MAPbBr0.25 MAPbCl0.0 ,0.75,0.25,0,09,5,75,25000.14914,21989.11903,9428.560641,56417.82881
11,-,#11-A3-MAPIBr_3_1-MAPbI0.75 MAPbBr0.25 MAPbCl0.0 ,0.75,0.25,0,0,0,0,30075.42822,28755.31217,4814.012494,63644.75289
12,-,#12-D4-MAPIBr_3_1_5mM_75C_cap7-MAPbI0.75 MAPbBr0.25 MAPbCl0.0 ,0.75,0.25,0,07,5,75,20875.93053,26972.9644,7529.344871,55378.2398
13,-,#13-C4-MAPIBr_3_1_5mM_75C_cap10-MAPbI0.75 MAPbBr0.25 MAPbCl0.0 ,0.75,0.25,0,10,5,75,24088.75001,29360.69676,2849.859895,56299.30667
14,-,#14-B4-MAPIBr_3_1-MAPbI0.75 MAPbBr0.25 MAPbCl0.0 ,0.75,0.25,0,0,0,0,29425.44196,29840.5238,4947.712873,64213.67863
15,-,#15-A4-MAPIBr_3_1_10mM_100C_cap6-MAPbI0.75 MAPbBr0.25 MAPbCl0.0 ,0.75,0.25,0,06,10,100,24488.69729,20413.81788,8873.172265,53775.68744
16,-,#16-D5-MAPIBr_3_1_5mM_75C_PTAI-MAPbI0.75 MAPbBr0.25 MAPbCl0.0 ,0.75,0.25,0,PTEAI,5,75,14800.04099,10753.83108,2158.78273,27712.6548
17,-,#17-C5---MAPbI0.75 MAPbBr0.25 MAPbCl0.0 ,0.75,0.25,0,NaN,0,0,170.9990125,64.18363916,1577.094885,1812.277537
18,-,#18-B5-MAPIBr_3_1_10mM_100C_cap7-MAPbI0.75 MAPbBr0.25 MAPbCl0.0 ,0.75,0.25,0,07,10,100,19332.32881,23820.26129,9867.954265,53020.54437
19,-,#19-A5-MAPIBr_3_1_10mM_100C_cap10-MAPbI0.75 MAPbBr0.25 MAPbCl0.0 ,0.75,0.25,0,10,10,100,24961.59673,26073.35026,5394.082171,56429.02916
20,-,#20-D6-MAPIBr_3_1-MAPbI0.75 MAPbBr0.25 MAPbCl0.0 ,0.75,0.25,0,0,0,0,26197.10142,23474.37238,2364.824918,52036.29872
21,-,#21-C6-MAPIBr_3_1_10mM_100C_cap8-MAPbI0.75 MAPbBr0.25 MAPbCl0.0 ,0.75,0.25,0,08,10,100,26368.27582,21372.52219,1929.513589,49670.3116
22,-,#22-B6-MAPIBr_3_1_10mM_100C_PTAI-MAPbI0.75 MAPbBr0.25 MAPbCl0.0 ,0.75,0.25,0,PTEAI,10,100,16871.67513,12596.54002,2442.113128,31910.32828
23,-,#23-A6-MAPIBr_3_1_5mM_100C_cap8-MAPbI0.75 MAPbBr0.25 MAPbCl0.0 ,0.75,0.25,0,08,5,100,25463.41015,26318.769,1936.245829,53718.42498
24,-,#24-D7-MAPIBr_3_1_10mM_100C_cap9-MAPbI0.75 MAPbBr0.25 MAPbCl0.0 ,0.75,0.25,0,09,10,100,31986.46134,24287.18989,3285.218604,59558.86984
25,-,#25-C7-MAPIBr_3_1_5mM_100C_cap6-MAPbI0.75 MAPbBr0.25 MAPbCl0.0 ,0.75,0.25,0,06,5,100,29141.97845,28535.96189,4003.942592,61681.88293
26,-,#26-B7-MAPIBr_3_1_5mM_100C_cap9-MAPbI0.75 MAPbBr0.25 MAPbCl0.0 ,0.75,0.25,0,09,5,100,29141.84804,25781.17069,5005.88378,59928.90251
27,-,#27-A7-MAPIBr_3_1_10mM_75C_cap6 -MAPbI0.75 MAPbBr0.25 MAPbCl0.0 ,0.75,0.25,0,06,10,75,29353.2914,26620.20864,9181.922324,65155.42236
