Repository: PV-Lab/dissimatrix

# Dissimilarity Matrix for Perovskite Capping-Absorber Pairs
This documentation is prepared as the workflow to accompany the following study:

**"Tailoring capping-layer composition for improved stability of mixed-halide perovskites"**

Noor Titan Putri Hartono (1), Marie-Hélène Tremblay (2), Sarah Wieghold (3), Benjia Dou (1), Janak Thapa (1), Armi Tiihonen (1), Vladimir Bulovic (1), Lea Nienhaus (4), Seth R. Marder (2,5-8), Tonio Buonassisi (1), Shijing Sun (1)

Affiliations:

1. Massachusetts Institute of Technology, 77 Massachusetts Avenue, Cambridge, MA 02139
2. Georgia Institute of Technology, North Avenue, Atlanta, GA 30332
3. Argonne National Laboratory, 9700 S. Cass Avenue, Lemont, IL 60439
4. Florida State University, Department of Chemistry and Biochemistry, 95 Chieftan Way Tallahassee, FL 32306
5. University of Colorado Boulder, Renewable and Sustainable Energy Institute, Boulder, CO 80303
6. University of Colorado Boulder, Department of Chemical and Biological Engineering, Boulder, CO 80303
7. University of Colorado Boulder, Department of Chemistry, Boulder, CO 80303
8. National Renewable Energy Laboratory, Chemistry and Nanoscience Center, Golden CO 80401

## Workflow
The raw image data (.bmp files) needs to be processed first, to extract the average red, green, and blue (RGB) values over time for each samples. The dataset result is shown in `Dataset/(DegradationRun)` folder.

There are several datasets available.
1. `sample_r_cal.csv`, `sample_g_cal.csv`, `sample_b_cal.csv`: The average RGB values over time.
2. `times.csv`: The degradation time.
3. `Samples_cap.csv`: The sample list for each batch, with the basic information on the absorber, type of capping layer materials, and processing conditions.
4. `Samples_cap_merit.csv`: The sample list for each batch, including the instability index results for each RGB channel. 

Based on this data, we can calculate the dissimilarity matrix.

In dissimilarity_matrix_all.py, there are different inputs that you can change.
1. `datapoint`: How many time points you would like to include in the analysis.
2. `frequency`: How often the degradation images are taken.
3. `MAPbBrContent_1`, `MAPbBrContent_2`, `MAPbBrContent_3`: The amount of MAPbBr<sub>3</sub> of interest.
4. `concentration_1`, `concentration_2`, `concentration_3`: The concentration of capping layers of interest.
5. `annealing_1`, `annealing_2`, `annealing_3`: The annealing temperature for the capping layers of interest.
6. `capping_2`, `capping_3`: Capping layer materials of interest.
7. `metric`: The dissimilarity matrix distance measure, can be 'euclidean', 'cosine', or 'manhattan'.
8. `folderToSave`: Where to save the analysis results.

Run the dissimilarity_matrix_all.py file. This will generate dissimilarity matrix for bare, 9-Cl-capped, and PTEAI-capped films with different types of absorbers.

In the `Results` folder, there are dissimilarity matrix results for different metrics: 'cosine', 'euclidean', and 'manhattan'. There is also a folder called `dissValues` which contains the dissimilarity values for different capping-absorber pairs.

## Attribution
This work is under an Apache 2.0 License. Please, acknowledge use of this work with the appropriate citation to the repository and research article.

## Citation

    @Misc{dissismatrix2021,
      author =   {The Dissimilarity Matrix authors},
      title =    {Dissimilarity Matrix for Perovskite Capping-Absorber Pairs},
      howpublished = {\url{https://github.com/PV-Lab/dissimatrix}},
      year = {2021}
    }

File: Dataset/20200730-R1-TH/Samples_cap_merit.csv
Num,Comments,Sample,MAPbI,MAPbBr,MAPbCl,Capping,Concentration,Annealing,Red,Green,Blue,Merit
0,-,#0-D1-MAPIBr_0_1_5mM_100C_cap5-MAPbI0.0 MAPbBr1.0 MAPbCl0.0 ,0,1,0,05,5,100,368.3526202,2352.152,318.4446194,3038.949239
1,-,#1-C1-MAPIBr_0_1_10mM_75C_cap2-MAPbI0.0 MAPbBr1.0 MAPbCl0.0 ,0,1,0,02,10,75,2116.257362,7448.665769,10194.16265,19759.08578
2,-,#2-B1-MAPIBr_0_1_10mM_75C_cap5-MAPbI0.0 MAPbBr1.0 MAPbCl0.0 ,0,1,0,05,10,75,1022.265886,1039.471954,284.1141091,2345.851949
3,-,#3-A1-MAPIBr_0_1_5mM_100C_cap2-MAPbI0.0 MAPbBr1.0 MAPbCl0.0 ,0,1,0,02,5,100,2151.330096,5260.034354,4603.950161,12015.31461
4,-,#4-D2-MAPIBr_0_1_10mM_75C_cap3-MAPbI0.0 MAPbBr1.0 MAPbCl0.0 ,0,1,0,03,10,75,5120.267751,13501.1229,13836.19759,32457.58825
5,-,#5-C2-MAPIBr_0_1_10mM_75C_PTAI-MAPbI0.0 MAPbBr1.0 MAPbCl0.0 ,0,1,0,PTEAI,10,75,6441.175162,9730.923713,1589.361121,17761.46
6,-,#6-B2-MAPIBr_0_1_5mM_75C_cap3-MAPbI0.0 MAPbBr1.0 MAPbCl0.0 ,0,1,0,03,5,75,8823.717888,25215.94436,30190.28014,64229.94238
7,-,#7-A2-MAPIBr_0_1_5mM_100C_PTAI-MAPbI0.0 MAPbBr1.0 MAPbCl0.0 ,0,1,0,PTEAI,5,100,6090.551639,8251.692823,5337.556805,19679.80127
8,-,#8-D3-MAPIBr_0_1_5mM_75C_cap1-MAPbI0.0 MAPbBr1.0 MAPbCl0.0 ,0,1,0,01,5,75,2723.822696,16091.94337,22199.91923,41015.68529
9,-,#9-C3-MAPIBr_0_1_5mM_75C_cap4-MAPbI0.0 MAPbBr1.0 MAPbCl0.0 ,0,1,0,04,5,75,1370.175912,11509.27518,9888.489678,22767.94077
10,-,#10-B3-MAPIBr_0_1-MAPbI0.0 MAPbBr1.0 MAPbCl0.0 ,0,1,0,0,0,0,11093.39747,25053.15218,28663.55065,64810.10031
11,-,#11-A3-MAPIBr_0_1_10mM_75C_cap4-MAPbI0.0 MAPbBr1.0 MAPbCl0.0 ,0,1,0,04,10,75,950.5616287,8190.293199,2943.929399,12084.78423
12,-,#12-D4-MAPIBr_0_1_5mM_75C_cap5-MAPbI0.0 MAPbBr1.0 MAPbCl0.0 ,0,1,0,05,5,75,765.4021177,2450.005153,365.188887,3580.596158
13,-,#13-C4-MAPIBr_0_1-MAPbI0.0 MAPbBr1.0 MAPbCl0.0 ,0,1,0,0,0,0,5463.197169,19345.03606,22556.80709,47365.04032
14,-,#14-B4-MAPIBr_0_1_10mM_100C_cap1-MAPbI0.0 MAPbBr1.0 MAPbCl0.0 ,0,1,0,01,10,100,763.8184758,14623.35695,27924.74847,43311.9239
15,-,#15-A4-MAPIBr_0_1_5mM_75C_cap2-MAPbI0.0 MAPbBr1.0 MAPbCl0.0 ,0,1,0,02,5,75,2313.964061,12085.42785,14883.91045,29283.30236
16,-,#16-D5-MAPIBr_0_1-MAPbI0.0 MAPbBr1.0 MAPbCl0.0 ,0,1,0,0,0,0,4998.833345,11991.41749,8166.436494,25156.68733
17,-,#17-C5-MAPIBr_0_1_10mM_100C_cap2-MAPbI0.0 MAPbBr1.0 MAPbCl0.0 ,0,1,0,02,10,100,1846.751197,4577.363896,2830.729558,9254.844651
18,-,#18-B5-MAPIBr_0_1_10mM_100C_cap5-MAPbI0.0 MAPbBr1.0 MAPbCl0.0 ,0,1,0,05,10,100,431.1328031,2498.582752,480.7113888,3410.426944
19,-,#19-A5-MAPIBr_0_1_5mM_75C_PTAI-MAPbI0.0 MAPbBr1.0 MAPbCl0.0 ,0,1,0,PTEAI,5,75,5665.356204,7319.135501,3486.378584,16470.87029
20,-,#20-D6-MAPIBr_0_1_10mM_100C_cap3-MAPbI0.0 MAPbBr1.0 MAPbCl0.0 ,0,1,0,03,10,100,5479.608118,17854.35354,18847.18108,42181.14274
21,-,#21-C6-MAPIBr_0_1_10mM_100C_PTAI-MAPbI0.0 MAPbBr1.0 MAPbCl0.0 ,0,1,0,PTEAI,10,100,6299.560317,10033.83317,1905.729365,18239.12285
22,-,#22-B6-MAPIBr_0_1_5mM_100C_cap3-MAPbI0.0 MAPbBr1.0 MAPbCl0.0 ,0,1,0,03,5,100,3080.054475,13327.51374,9815.961895,26223.53011
23,-,#23-A6---MAPbI0.0 MAPbBr1.0 MAPbCl0.0 ,0,1,0,NaN,0,0,745.9085132,452.775571,1543.001953,2741.686037
24,-,#24-D7-MAPIBr_0_1_5mM_100C_cap1-MAPbI0.0 MAPbBr1.0 MAPbCl0.0 ,0,1,0,01,5,100,1448.024519,4225.040766,1636.744653,7309.809938
25,-,#25-C7-MAPIBr_0_1_5mM_100C_cap4-MAPbI0.0 MAPbBr1.0 MAPbCl0.0 ,0,1,0,04,5,100,570.8833182,3947.672332,532.8616886,5051.417338
26,-,#26-B7-MAPIBr_0_1_10mM_75C_cap1-MAPbI0.0 MAPbBr1.0 MAPbCl0.0 ,0,1,0,01,10,75,614.2612354,8022.237627,9161.274526,17797.77339
27,-,#27-A7-MAPIBr_0_1_10mM_100C_cap4-MAPbI0.0 MAPbBr1.0 MAPbCl0.0 ,0,1,0,04,10,100,1431.546517,6267.428075,1338.154414,9037.129006
