Repository: PV-Lab/dissimatrix

# Dissimilarity Matrix for Perovskite Capping-Absorber Pairs
This documentation is prepared as the workflow to accompany the following study:

**"Tailoring capping-layer composition for improved stability of mixed-halide perovskites"**

Noor Titan Putri Hartono (1), Marie-Hélène Tremblay (2), Sarah Wieghold (3), Benjia Dou (1), Janak Thapa (1), Armi Tiihonen (1), Vladimir Bulovic (1), Lea Nienhaus (4), Seth R. Marder (2,5-8), Tonio Buonassisi (1), Shijing Sun (1)

Affiliations:

1. Massachusetts Institute of Technology, 77 Massachusetts Avenue, Cambridge, MA 02139
2. Georgia Institute of Technology, North Avenue, Atlanta, GA 30332
3. Argonne National Laboratory, 9700 S. Cass Avenue, Lemont, IL 60439
4. Florida State University, Department of Chemistry and Biochemistry, 95 Chieftan Way Tallahassee, FL 32306
5. University of Colorado Boulder, Renewable and Sustainable Energy Institute, Boulder, CO 80303
6. University of Colorado Boulder, Department of Chemical and Biological Engineering, Boulder, CO 80303
7. University of Colorado Boulder, Department of Chemistry, Boulder, CO 80303
8. National Renewable Energy Laboratory, Chemistry and Nanoscience Center, Golden CO 80401

## Workflow
The raw image data (.bmp files) needs to be processed first, to extract the average red, green, and blue (RGB) values over time for each samples. The dataset result is shown in `Dataset/(DegradationRun)` folder.

There are several datasets available.
1. `sample_r_cal.csv`, `sample_g_cal.csv`, `sample_b_cal.csv`: The average RGB values over time.
2. `times.csv`: The degradation time.
3. `Samples_cap.csv`: The sample list for each batch, with the basic information on the absorber, type of capping layer materials, and processing conditions.
4. `Samples_cap_merit.csv`: The sample list for each batch, including the instability index results for each RGB channel. 

Based on this data, we can calculate the dissimilarity matrix.

In dissimilarity_matrix_all.py, there are different inputs that you can change.
1. `datapoint`: How many time points you would like to include in the analysis.
2. `frequency`: How often the degradation images are taken.
3. `MAPbBrContent_1`, `MAPbBrContent_2`, `MAPbBrContent_3`: The amount of MAPbBr<sub>3</sub> of interest.
4. `concentration_1`, `concentration_2`, `concentration_3`: The concentration of capping layers of interest.
5. `annealing_1`, `annealing_2`, `annealing_3`: The annealing temperature for the capping layers of interest.
6. `capping_2`, `capping_3`: Capping layer materials of interest.
7. `metric`: The dissimilarity matrix distance measure, can be 'euclidean', 'cosine', or 'manhattan'.
8. `folderToSave`: Where to save the analysis results.

Run the dissimilarity_matrix_all.py file. This will generate dissimilarity matrix for bare, 9-Cl-capped, and PTEAI-capped films with different types of absorbers.

In the `Results` folder, there are dissimilarity matrix results for different metrics: 'cosine', 'euclidean', and 'manhattan'. There is also a folder called `dissValues` which contains the dissimilarity values for different capping-absorber pairs.

## Attribution
This work is under an Apache 2.0 License. Please, acknowledge use of this work with the appropriate citation to the repository and research article.

## Citation

    @Misc{dissismatrix2021,
      author =   {The Dissimilarity Matrix authors},
      title =    {Dissimilarity Matrix for Perovskite Capping-Absorber Pairs},
      howpublished = {\url{https://github.com/PV-Lab/dissimatrix}},
      year = {2021}
    }

File: Dataset/20201001-R1-JT/Samples_cap_merit.csv
Num,Comments,Sample,MAPbI,MAPbBr,MAPbCl,Capping,Concentration,Annealing,Red,Green,Blue,Merit
0,-,#0-D1-MAPIBr_1_0_10mM_100C_cap9-MAPbI1 MAPbBr0 MAPbCl0 ,1,0,0,09,10,100,17662.8553,15422.25033,5192.254775,38277.36041
1,-,#1-C1-MAPIBr_1_0_10mM_100C_cap6-MAPbI1 MAPbBr0 MAPbCl0 ,1,0,0,06,10,100,29950.67446,27838.21292,4439.236745,62228.12413
2,-,#2-B1-MAPIBr_1_0_10mM_100C_cap7-MAPbI1 MAPbBr0 MAPbCl0 ,1,0,0,07,10,100,33104.05746,36485.11405,4559.075052,74148.24656
3,-,#3-A1-MAPIBr_1_0_10mM_100C_cap1-MAPbI1 MAPbBr0 MAPbCl0 ,1,0,0,01,10,100,35643.38688,35331.25463,3363.366848,74338.00836
4,-,#4-D2-MAPIBr_1_0_10mM_100C_cap6-MAPbI1 MAPbBr0 MAPbCl0 ,1,0,0,06,10,100,29227.47194,26607.41271,3013.06771,58847.95236
5,-,#5-C2-MAPIBr_1_0-MAPbI1 MAPbBr0 MAPbCl0 ,1,0,0,0,0,0,32257.72008,33491.69707,4321.870547,70071.28769
6,-,#6-B2-MAPIBr_1_0_10mM_100C_cap1-MAPbI1 MAPbBr0 MAPbCl0 ,1,0,0,01,10,100,38442.04254,38627.4805,6943.827974,84013.35102
7,-,#7-A2-MAPIBr_1_0_10mM_100C_cap4-MAPbI1 MAPbBr0 MAPbCl0 ,1,0,0,04,10,100,40545.11203,42149.84274,6677.343594,89372.29836
8,-,#8-D3---MAPbI0 MAPbBr0 MAPbCl0 ,0,0,0,NaN,0,0,84.25203709,301.6165907,482.4607849,868.3294128
9,-,#9-C3-MAPIBr_1_0_10mM_100C_cap2-MAPbI1 MAPbBr0 MAPbCl0 ,1,0,0,02,10,100,45472.22386,45428.36227,8253.618243,99154.20437
10,-,#10-B3-MAPIBr_1_0_10mM_100C_cap4-MAPbI1 MAPbBr0 MAPbCl0 ,1,0,0,04,10,100,40192.67821,42223.33472,6581.36661,88997.37953
11,-,#11-A3-MAPIBr_1_0-MAPbI1 MAPbBr0 MAPbCl0 ,1,0,0,0,0,0,33388.25294,36322.88298,4991.272528,74702.40845
12,-,#12-D4-MAPIBr_1_0_10mM_100C_cap2-MAPbI1 MAPbBr0 MAPbCl0 ,1,0,0,02,10,100,43734.99186,44037.95136,7075.995027,94848.93824
13,-,#13-C4-MAPIBr_1_0_10mM_100C_cap5-MAPbI1 MAPbBr0 MAPbCl0 ,1,0,0,05,10,100,32224.95264,32216.60681,4526.168428,68967.72788
14,-,#14-B4-MAPIBr_1_0_10mM_100C_cap8-MAPbI1 MAPbBr0 MAPbCl0 ,1,0,0,08,10,100,40159.90753,42074.56641,6531.995156,88766.4691
15,-,#15-A4-MAPIBr_1_0_10mM_100C_cap10-MAPbI1 MAPbBr0 MAPbCl0 ,1,0,0,10,10,100,36653.90546,33822.8563,17778.53245,88255.29421
16,-,#16-D5-MAPIBr_1_0_10mM_100C_cap5-MAPbI1 MAPbBr0 MAPbCl0 ,1,0,0,05,10,100,22363.59279,19810.44186,1631.984505,43806.01915
17,-,#17-C5-MAPIBr_1_0_10mM_100C_cap8-MAPbI1 MAPbBr0 MAPbCl0 ,1,0,0,08,10,100,38310.91047,41698.64777,3646.510013,83656.06826
18,-,#18-B5-MAPIBr_1_0_10mM_100C_PTAI-MAPbI1 MAPbBr0 MAPbCl0 ,1,0,0,PTEAI,10,100,10457.09211,8172.643397,2871.659364,21501.39488
19,-,#19-A5-MAPIBr_1_0-MAPbI1 MAPbBr0 MAPbCl0 ,1,0,0,0,0,0,27830.38959,30498.80289,8887.893261,67217.08573
20,-,#20-D6-MAPIBr_1_0_10mM_100C_cap10-MAPbI1 MAPbBr0 MAPbCl0 ,1,0,0,10,10,100,33066.95601,33143.19904,3887.833251,70097.9883
21,-,#21-C6-MAPIBr_1_0_10mM_100C_PTAI-MAPbI1 MAPbBr0 MAPbCl0 ,1,0,0,PTEAI,10,100,13874.62092,9169.945167,1875.53078,24920.09687
22,-,#22-B6-MAPIBr_1_0-MAPbI1 MAPbBr0 MAPbCl0 ,1,0,0,0,0,0,28117.34533,28188.8106,5007.54766,61313.70359
23,-,#23-A6-MAPIBr_1_0_10mM_100C_cap3-MAPbI1 MAPbBr0 MAPbCl0 ,1,0,0,03,10,100,35290.90881,32989.36368,5034.168139,73314.44062
24,-,#24-D7-MAPIBr_1_0-MAPbI1 MAPbBr0 MAPbCl0 ,1,0,0,0,0,0,24802.15129,22897.01217,4201.205811,51900.36927
25,-,#25-C7-MAPIBr_1_0_10mM_100C_cap9-MAPbI1 MAPbBr0 MAPbCl0 ,1,0,0,09,10,100,436.5325286,268.4003015,283.4927052,988.4255352
26,-,#26-B7-MAPIBr_1_0_10mM_100C_cap3-MAPbI1 MAPbBr0 MAPbCl0 ,1,0,0,03,10,100,33992.34689,31277.14669,3555.184995,68824.67858
27,-,#27-A7-MAPIBr_1_0_10mM_100C_cap7-MAPbI1 MAPbBr0 MAPbCl0 ,1,0,0,07,10,100,33433.02304,31379.36671,2165.81779,66978.20755
