Repository: PV-Lab/dissimatrix

# Dissimilarity Matrix for Perovskite Capping-Absorber Pairs
This documentation is prepared as the workflow to accompany the following study:

**"Tailoring capping-layer composition for improved stability of mixed-halide perovskites"**

Noor Titan Putri Hartono (1), Marie-Hélène Tremblay (2), Sarah Wieghold (3), Benjia Dou (1), Janak Thapa (1), Armi Tiihonen (1), Vladimir Bulovic (1), Lea Nienhaus (4), Seth R. Marder (2,5-8), Tonio Buonassisi (1), Shijing Sun (1)

Affiliations:

1. Massachusetts Institute of Technology, 77 Massachusetts Avenue, Cambridge, MA 02139
2. Georgia Institute of Technology, North Avenue, Atlanta, GA 30332
3. Argonne National Laboratory, 9700 S. Cass Avenue, Lemont, IL 60439
4. Florida State University, Department of Chemistry and Biochemistry, 95 Chieftan Way Tallahassee, FL 32306
5. University of Colorado Boulder, Renewable and Sustainable Energy Institute, Boulder, CO 80303
6. University of Colorado Boulder, Department of Chemical and Biological Engineering, Boulder, CO 80303
7. University of Colorado Boulder, Department of Chemistry, Boulder, CO 80303
8. National Renewable Energy Laboratory, Chemistry and Nanoscience Center, Golden CO 80401

## Workflow
The raw image data (.bmp files) needs to be processed first, to extract the average red, green, and blue (RGB) values over time for each samples. The dataset result is shown in `Dataset/(DegradationRun)` folder.

There are several datasets available.
1. `sample_r_cal.csv`, `sample_g_cal.csv`, `sample_b_cal.csv`: The average RGB values over time.
2. `times.csv`: The degradation time.
3. `Samples_cap.csv`: The sample list for each batch, with the basic information on the absorber, type of capping layer materials, and processing conditions.
4. `Samples_cap_merit.csv`: The sample list for each batch, including the instability index results for each RGB channel. 

Based on this data, we can calculate the dissimilarity matrix.

In dissimilarity_matrix_all.py, there are different inputs that you can change.
1. `datapoint`: How many time points you would like to include in the analysis.
2. `frequency`: How often the degradation images are taken.
3. `MAPbBrContent_1`, `MAPbBrContent_2`, `MAPbBrContent_3`: The amount of MAPbBr<sub>3</sub> of interest.
4. `concentration_1`, `concentration_2`, `concentration_3`: The concentration of capping layers of interest.
5. `annealing_1`, `annealing_2`, `annealing_3`: The annealing temperature for the capping layers of interest.
6. `capping_2`, `capping_3`: Capping layer materials of interest.
7. `metric`: The dissimilarity matrix distance measure, can be 'euclidean', 'cosine', or 'manhattan'.
8. `folderToSave`: Where to save the analysis results.

Run the dissimilarity_matrix_all.py file. This will generate dissimilarity matrix for bare, 9-Cl-capped, and PTEAI-capped films with different types of absorbers.

In the `Results` folder, there are dissimilarity matrix results for different metrics: 'cosine', 'euclidean', and 'manhattan'. There is also a folder called `dissValues` which contains the dissimilarity values for different capping-absorber pairs.

## Attribution
This work is under an Apache 2.0 License. Please, acknowledge use of this work with the appropriate citation to the repository and research article.

## Citation

    @Misc{dissismatrix2021,
      author =   {The Dissimilarity Matrix authors},
      title =    {Dissimilarity Matrix for Perovskite Capping-Absorber Pairs},
      howpublished = {\url{https://github.com/PV-Lab/dissimatrix}},
      year = {2021}
    }

File: Dataset/20201005-R1-TH/Samples_cap_merit.csv
Num,Comments,Sample,MAPbI,MAPbBr,MAPbCl,Capping,Concentration,Annealing,Red,Green,Blue,Merit
0,-,#0-D1-MAPIBr_3_1_10mM_100C_cap1-MAPbI0.75 MAPbBr0.25 MAPbCl0.0 ,0.75,0.25,0,01,10,100,25929.69804,32474.70432,5204.956072,63609.35843
1,-,#1-C1-MAPIBr_3_1_10mM_100C_cap2-MAPbI0.75 MAPbBr0.25 MAPbCl0.0 ,0.75,0.25,0,02,10,100,27846.43871,35368.73137,4055.05929,67270.22937
2,-,#2-B1-MAPIBr_3_1_10mM_100C_cap5-MAPbI0.75 MAPbBr0.25 MAPbCl0.0 ,0.75,0.25,0,05,10,100,26286.25933,24412.18655,3829.119054,54527.56494
3,-,#3-A1-MAPIBr_3_1_10mM_100C_cap8-MAPbI0.75 MAPbBr0.25 MAPbCl0.0 ,0.75,0.25,0,08,10,100,29972.85325,31623.92705,2197.631493,63794.4118
4,-,#4-D2-MAPIBr_3_1_10mM_100C_cap4-MAPbI0.75 MAPbBr0.25 MAPbCl0.0 ,0.75,0.25,0,04,10,100,29884.55608,28658.64039,8972.322443,67515.51892
5,-,#5-C2-MAPIBr_3_1_10mM_100C_cap5-MAPbI0.75 MAPbBr0.25 MAPbCl0.0 ,0.75,0.25,0,05,10,100,27500.35944,23822.0322,5273.988161,56596.3798
6,-,#6-B2-MAPIBr_3_1_10mM_100C_cap8-MAPbI0.75 MAPbBr0.25 MAPbCl0.0 ,0.75,0.25,0,08,10,100,35959.4187,35233.07153,4968.133854,76160.62408
7,-,#7-A2-MAPIBr_3_1_10mM_100C_PTAI-MAPbI0.75 MAPbBr0.25 MAPbCl0.0 ,0.75,0.25,0,PTEAI,10,100,14380.15781,10646.61404,5151.810814,30178.58267
8,-,#8-D3-MAPIBr_3_1-MAPbI0.75 MAPbBr0.25 MAPbCl0.0 ,0.75,0.25,0,0,0,0,25559.061,25804.26224,4577.093355,55940.41659
9,-,#9-C3-MAPIBr_3_1_10mM_100C_cap10-MAPbI0.75 MAPbBr0.25 MAPbCl0.0 ,0.75,0.25,0,10,10,100,24016.5623,28868.98928,4295.993867,57181.54545
10,-,#10-B3-MAPIBr_3_1_10mM_100C_PTAI-MAPbI0.75 MAPbBr0.25 MAPbCl0.0 ,0.75,0.25,0,PTEAI,10,100,13413.73635,11452.88266,3934.800141,28801.41915
11,-,#11-A3-MAPIBr_3_1-MAPbI0.75 MAPbBr0.25 MAPbCl0.0 ,0.75,0.25,0,0,0,0,29198.1885,25412.76928,5280.029775,59890.98755
12,-,#12-D4-MAPIBr_3_1_10mM_100C_cap10-MAPbI0.75 MAPbBr0.25 MAPbCl0.0 ,0.75,0.25,0,10,10,100,23694.86458,27963.33635,2945.997243,54604.19817
13,-,#13-C4-MAPIBr_3_1-MAPbI0.75 MAPbBr0.25 MAPbCl0.0 ,0.75,0.25,0,0,0,0,26333.49873,25519.56815,5250.19968,57103.26655
14,-,#14-B4-MAPIBr_3_1-MAPbI0.75 MAPbBr0.25 MAPbCl0.0 ,0.75,0.25,0,0,0,0,25960.17401,25178.28446,5193.563283,56332.02175
15,-,#15-A4-MAPIBr_3_1_10mM_100C_cap3-MAPbI0.75 MAPbBr0.25 MAPbCl0.0 ,0.75,0.25,0,03,10,100,30114.79951,25419.29512,8807.193592,64341.28822
16,-,#16-D5-MAPIBr_3_1-MAPbI0.75 MAPbBr0.25 MAPbCl0.0 ,0.75,0.25,0,0,0,0,27702.8314,24769.78467,3724.346105,56196.96217
17,-,#17-C5-MAPIBr_3_1_10mM_100C_cap9-MAPbI0.75 MAPbBr0.25 MAPbCl0.0 ,0.75,0.25,0,09,10,100,27286.21696,23071.42644,6692.489201,57050.13261
18,-,#18-B5-MAPIBr_3_1_10mM_100C_cap3-MAPbI0.75 MAPbBr0.25 MAPbCl0.0 ,0.75,0.25,0,03,10,100,26441.88462,23692.61932,9876.693378,60011.19732
19,-,#19-A5-MAPIBr_3_1_10mM_100C_cap7-MAPbI0.75 MAPbBr0.25 MAPbCl0.0 ,0.75,0.25,0,07,10,100,21346.89688,26790.32678,6853.669076,54990.89274
20,-,#20-D6-MAPIBr_3_1_10mM_100C_cap9-MAPbI0.75 MAPbBr0.25 MAPbCl0.0 ,0.75,0.25,0,09,10,100,27414.13835,23236.1702,3814.450653,54464.75921
21,-,#21-C6-MAPIBr_3_1_10mM_100C_cap6-MAPbI0.75 MAPbBr0.25 MAPbCl0.0 ,0.75,0.25,0,06,10,100,30318.82356,28877.81506,6441.753314,65638.39193
22,-,#22-B6-MAPIBr_3_1_10mM_100C_cap7-MAPbI0.75 MAPbBr0.25 MAPbCl0.0 ,0.75,0.25,0,07,10,100,19625.9506,25868.62877,7157.716823,52652.29619
23,-,#23-A6-MAPIBr_3_1_10mM_100C_cap1-MAPbI0.75 MAPbBr0.25 MAPbCl0.0 ,0.75,0.25,0,01,10,100,26639.41164,26116.41531,6119.705125,58875.53207
24,-,#24-D7-MAPIBr_3_1_10mM_100C_cap6-MAPbI0.75 MAPbBr0.25 MAPbCl0.0 ,0.75,0.25,0,06,10,100,30074.10871,28612.21456,4161.746083,62848.06935
25,-,#25-C7-MAPIBr_3_1-MAPbI0.75 MAPbBr0.25 MAPbCl0.0 ,0.75,0.25,0,0,0,0,26235.41425,22802.17142,3811.363476,52848.94914
26,-,#26-B7-MAPIBr_3_1_10mM_100C_cap2-MAPbI0.75 MAPbBr0.25 MAPbCl0.0 ,0.75,0.25,0,02,10,100,24544.74163,28140.09224,3537.888404,56222.72227
27,-,#27-A7-MAPIBr_3_1_10mM_100C_cap4-MAPbI0.75 MAPbBr0.25 MAPbCl0.0 ,0.75,0.25,0,04,10,100,25157.5542,25136.02329,11065.27767,61358.85516
