Repository: PV-Lab/dissimatrix

# Dissimilarity Matrix for Perovskite Capping-Absorber Pairs
This documentation is prepared as the workflow to accompany the following study:

**"Tailoring capping-layer composition for improved stability of mixed-halide perovskites"**

Noor Titan Putri Hartono (1), Marie-Hélène Tremblay (2), Sarah Wieghold (3), Benjia Dou (1), Janak Thapa (1), Armi Tiihonen (1), Vladimir Bulovic (1), Lea Nienhaus (4), Seth R. Marder (2,5-8), Tonio Buonassisi (1), Shijing Sun (1)

Affiliations:

1. Massachusetts Institute of Technology, 77 Massachusetts Avenue, Cambridge, MA 02139
2. Georgia Institute of Technology, North Avenue, Atlanta, GA 30332
3. Argonne National Laboratory, 9700 S. Cass Avenue, Lemont, IL 60439
4. Florida State University, Department of Chemistry and Biochemistry, 95 Chieftan Way Tallahassee, FL 32306
5. University of Colorado Boulder, Renewable and Sustainable Energy Institute, Boulder, CO 80303
6. University of Colorado Boulder, Department of Chemical and Biological Engineering, Boulder, CO 80303
7. University of Colorado Boulder, Department of Chemistry, Boulder, CO 80303
8. National Renewable Energy Laboratory, Chemistry and Nanoscience Center, Golden CO 80401

## Workflow
The raw image data (.bmp files) needs to be processed first, to extract the average red, green, and blue (RGB) values over time for each samples. The dataset result is shown in `Dataset/(DegradationRun)` folder.

There are several datasets available.
1. `sample_r_cal.csv`, `sample_g_cal.csv`, `sample_b_cal.csv`: The average RGB values over time.
2. `times.csv`: The degradation time.
3. `Samples_cap.csv`: The sample list for each batch, with the basic information on the absorber, type of capping layer materials, and processing conditions.
4. `Samples_cap_merit.csv`: The sample list for each batch, including the instability index results for each RGB channel. 

Based on this data, we can calculate the dissimilarity matrix.

In dissimilarity_matrix_all.py, there are different inputs that you can change.
1. `datapoint`: How many time points you would like to include in the analysis.
2. `frequency`: How often the degradation images are taken.
3. `MAPbBrContent_1`, `MAPbBrContent_2`, `MAPbBrContent_3`: The amount of MAPbBr<sub>3</sub> of interest.
4. `concentration_1`, `concentration_2`, `concentration_3`: The concentration of capping layers of interest.
5. `annealing_1`, `annealing_2`, `annealing_3`: The annealing temperature for the capping layers of interest.
6. `capping_2`, `capping_3`: Capping layer materials of interest.
7. `metric`: The dissimilarity matrix distance measure, can be 'euclidean', 'cosine', or 'manhattan'.
8. `folderToSave`: Where to save the analysis results.

Run the dissimilarity_matrix_all.py file. This will generate dissimilarity matrix for bare, 9-Cl-capped, and PTEAI-capped films with different types of absorbers.

In the `Results` folder, there are dissimilarity matrix results for different metrics: 'cosine', 'euclidean', and 'manhattan'. There is also a folder called `dissValues` which contains the dissimilarity values for different capping-absorber pairs.

## Attribution
This work is under an Apache 2.0 License. Please, acknowledge use of this work with the appropriate citation to the repository and research article.

## Citation

    @Misc{dissismatrix2021,
      author =   {The Dissimilarity Matrix authors},
      title =    {Dissimilarity Matrix for Perovskite Capping-Absorber Pairs},
      howpublished = {\url{https://github.com/PV-Lab/dissimatrix}},
      year = {2021}
    }

File: Dataset/20201008-R1-TH/Samples_cap_merit.csv
Num,Comments,Sample,MAPbI,MAPbBr,MAPbCl,Capping,Concentration,Annealing,Red,Green,Blue,Merit
0,-,#0-D1-MAPIBr_1_3_10mM_100C_cap1-MAPbI0.25 MAPbBr0.75 MAPbCl0.0 ,0.25,0.75,0,01,10,100,12293.95101,46801.67324,34047.73898,93143.36323
1,-,#1-C1-MAPIBr_1_3_10mM_100C_cap2-MAPbI0.25 MAPbBr0.75 MAPbCl0.0 ,0.25,0.75,0,02,10,100,5255.674654,52384.58113,53190.63597,110830.8918
2,-,#2-B1-MAPIBr_1_3_10mM_100C_cap5-MAPbI0.25 MAPbBr0.75 MAPbCl0.0 ,0.25,0.75,0,05,10,100,1601.334001,27842.33169,5705.915049,35149.58074
3,-,#3-A1-MAPIBr_1_3_10mM_100C_cap8-MAPbI0.25 MAPbBr0.75 MAPbCl0.0 ,0.25,0.75,0,08,10,100,5969.964301,43603.3091,20409.99034,69983.26375
4,-,#4-D2-MAPIBr_1_3_10mM_100C_cap4-MAPbI0.25 MAPbBr0.75 MAPbCl0.0 ,0.25,0.75,0,04,10,100,12702.05818,43145.67914,28749.39419,84597.13152
5,-,#5-C2-MAPIBr_1_3_10mM_100C_cap5-MAPbI0.25 MAPbBr0.75 MAPbCl0.0 ,0.25,0.75,0,05,10,100,875.1567247,28272.41472,5749.284523,34896.85596
6,-,#6-B2-MAPIBr_1_3_10mM_100C_cap8-MAPbI0.25 MAPbBr0.75 MAPbCl0.0 ,0.25,0.75,0,08,10,100,6263.8716,45461.77649,25592.54882,77318.19691
7,-,#7-A2-MAPIBr_1_3_10mM_100C_PTAI-MAPbI0.25 MAPbBr0.75 MAPbCl0.0 ,0.25,0.75,0,PTEAI,10,100,1797.879793,15688.26863,5292.700169,22778.84859
8,-,#8-D3-MAPIBr_1_3-MAPbI0.25 MAPbBr0.75 MAPbCl0.0 ,0.25,0.75,0,0,0,0,14382.20694,43755.58866,27308.79522,85446.59082
9,-,#9-C3-MAPIBr_1_3_10mM_100C_cap10-MAPbI0.25 MAPbBr0.75 MAPbCl0.0 ,0.25,0.75,0,10,10,100,19909.65433,55831.66644,40614.38355,116355.7043
10,-,#10-B3-MAPIBr_1_3_10mM_100C_PTAI-MAPbI0.25 MAPbBr0.75 MAPbCl0.0 ,0.25,0.75,0,PTEAI,10,100,3109.227455,15386.0091,2799.092575,21294.32913
11,-,#11-A3-MAPIBr_1_3-MAPbI0.25 MAPbBr0.75 MAPbCl0.0 ,0.25,0.75,0,0,0,0,2728.86946,32771.78913,11386.76962,46887.42821
12,-,#12-D4-MAPIBr_1_3_10mM_100C_cap10-MAPbI0.25 MAPbBr0.75 MAPbCl0.0 ,0.25,0.75,0,10,10,100,17395.91123,50120.31166,37062.91667,104579.1396
13,-,#13-C4-MAPIBr_1_3-MAPbI0.25 MAPbBr0.75 MAPbCl0.0 ,0.25,0.75,0,0,0,0,19029.42067,59900.50584,50131.50467,129061.4312
14,-,#14-B4-MAPIBr_1_3-MAPbI0.25 MAPbBr0.75 MAPbCl0.0 ,0.25,0.75,0,0,0,0,6007.532012,34947.95327,10979.35076,51934.83604
15,-,#15-A4-MAPIBr_1_3_10mM_100C_cap3-MAPbI0.25 MAPbBr0.75 MAPbCl0.0 ,0.25,0.75,0,03,10,100,2888.483647,42287.22175,28501.08296,73676.78835
16,-,#16-D5-MAPIBr_1_3-MAPbI0.25 MAPbBr0.75 MAPbCl0.0 ,0.25,0.75,0,0,0,0,19839.01086,56247.28754,47120.88861,123207.187
17,-,#17-C5-MAPIBr_1_3_10mM_100C_cap9-MAPbI0.25 MAPbBr0.75 MAPbCl0.0 ,0.25,0.75,0,09,10,100,2324.612641,13419.66961,3543.227578,19287.50983
18,-,#18-B5-MAPIBr_1_3_10mM_100C_cap3-MAPbI0.25 MAPbBr0.75 MAPbCl0.0 ,0.25,0.75,0,03,10,100,18689.46801,60439.56876,44614.24427,123743.281
19,-,#19-A5-MAPIBr_1_3_10mM_100C_cap7-MAPbI0.25 MAPbBr0.75 MAPbCl0.0 ,0.25,0.75,0,07,10,100,3488.794538,36306.992,23821.17491,63616.96145
20,-,#20-D6-MAPIBr_1_3_10mM_100C_cap9-MAPbI0.25 MAPbBr0.75 MAPbCl0.0 ,0.25,0.75,0,09,10,100,4309.872612,17893.26928,7624.652787,29827.79468
21,-,#21-C6-MAPIBr_1_3_10mM_100C_cap6-MAPbI0.25 MAPbBr0.75 MAPbCl0.0 ,0.25,0.75,0,06,10,100,16398.80605,51857.63749,35486.21468,103742.6582
22,-,#22-B6-MAPIBr_1_3_10mM_100C_cap7-MAPbI0.25 MAPbBr0.75 MAPbCl0.0 ,0.25,0.75,0,07,10,100,9856.625028,50471.82084,41207.25629,101535.7022
23,-,#23-A6-MAPIBr_1_3_10mM_100C_cap1-MAPbI0.25 MAPbBr0.75 MAPbCl0.0 ,0.25,0.75,0,01,10,100,2643.713522,41661.89494,27499.71063,71805.31909
24,-,#24-D7-MAPIBr_1_3_10mM_100C_cap6-MAPbI0.25 MAPbBr0.75 MAPbCl0.0 ,0.25,0.75,0,06,10,100,12536.7495,41196.7796,28270.51108,82004.04018
25,-,#25-C7-MAPIBr_1_3-MAPbI0.25 MAPbBr0.75 MAPbCl0.0 ,0.25,0.75,0,0,0,0,10702.4717,40126.97179,28997.47647,79826.91997
26,-,#26-B7-MAPIBr_1_3_10mM_100C_cap2-MAPbI0.25 MAPbBr0.75 MAPbCl0.0 ,0.25,0.75,0,02,10,100,8419.333371,46319.32472,34293.47036,89032.12846
27,-,#27-A7-MAPIBr_1_3_10mM_100C_cap4-MAPbI0.25 MAPbBr0.75 MAPbCl0.0 ,0.25,0.75,0,04,10,100,8128.030466,31841.38715,19115.44275,59084.86037
