Repository: PV-Lab/dissimatrix

# Dissimilarity Matrix for Perovskite Capping-Absorber Pairs
This documentation is prepared as the workflow to accompany the following study:

**"Tailoring capping-layer composition for improved stability of mixed-halide perovskites"**

Noor Titan Putri Hartono (1), Marie-Hélène Tremblay (2), Sarah Wieghold (3), Benjia Dou (1), Janak Thapa (1), Armi Tiihonen (1), Vladimir Bulovic (1), Lea Nienhaus (4), Seth R. Marder (2,5-8), Tonio Buonassisi (1), Shijing Sun (1)

Affiliations:

1. Massachusetts Institute of Technology, 77 Massachusetts Avenue, Cambridge, MA 02139
2. Georgia Institute of Technology, North Avenue, Atlanta, GA 30332
3. Argonne National Laboratory, 9700 S. Cass Avenue, Lemont, IL 60439
4. Florida State University, Department of Chemistry and Biochemistry, 95 Chieftan Way Tallahassee, FL 32306
5. University of Colorado Boulder, Renewable and Sustainable Energy Institute, Boulder, CO 80303
6. University of Colorado Boulder, Department of Chemical and Biological Engineering, Boulder, CO 80303
7. University of Colorado Boulder, Department of Chemistry, Boulder, CO 80303
8. National Renewable Energy Laboratory, Chemistry and Nanoscience Center, Golden CO 80401

## Workflow
The raw image data (.bmp files) needs to be processed first, to extract the average red, green, and blue (RGB) values over time for each samples. The dataset result is shown in `Dataset/(DegradationRun)` folder.

There are several datasets available.
1. `sample_r_cal.csv`, `sample_g_cal.csv`, `sample_b_cal.csv`: The average RGB values over time.
2. `times.csv`: The degradation time.
3. `Samples_cap.csv`: The sample list for each batch, with the basic information on the absorber, type of capping layer materials, and processing conditions.
4. `Samples_cap_merit.csv`: The sample list for each batch, including the instability index results for each RGB channel. 

Based on this data, we can calculate the dissimilarity matrix.

In dissimilarity_matrix_all.py, there are different inputs that you can change.
1. `datapoint`: How many time points you would like to include in the analysis.
2. `frequency`: How often the degradation images are taken.
3. `MAPbBrContent_1`, `MAPbBrContent_2`, `MAPbBrContent_3`: The amount of MAPbBr<sub>3</sub> of interest.
4. `concentration_1`, `concentration_2`, `concentration_3`: The concentration of capping layers of interest.
5. `annealing_1`, `annealing_2`, `annealing_3`: The annealing temperature for the capping layers of interest.
6. `capping_2`, `capping_3`: Capping layer materials of interest.
7. `metric`: The dissimilarity matrix distance measure, can be 'euclidean', 'cosine', or 'manhattan'.
8. `folderToSave`: Where to save the analysis results.

Run the dissimilarity_matrix_all.py file. This will generate dissimilarity matrix for bare, 9-Cl-capped, and PTEAI-capped films with different types of absorbers.

In the `Results` folder, there are dissimilarity matrix results for different metrics: 'cosine', 'euclidean', and 'manhattan'. There is also a folder called `dissValues` which contains the dissimilarity values for different capping-absorber pairs.

## Attribution
This work is under an Apache 2.0 License. Please, acknowledge use of this work with the appropriate citation to the repository and research article.

## Citation

    @Misc{dissismatrix2021,
      author =   {The Dissimilarity Matrix authors},
      title =    {Dissimilarity Matrix for Perovskite Capping-Absorber Pairs},
      howpublished = {\url{https://github.com/PV-Lab/dissimatrix}},
      year = {2021}
    }

File: DegradationData/20200721-R1-JT/RGB/Calibrated/Samples_cap_merit.csv
Num,Comments,Sample,MAPbI,MAPbBr,MAPbCl,Capping,Concentration,Annealing,Red,Green,Blue,Merit
0,-,#0-D1-MAPIBr_1_1_5mM_100C_cap6-MAPbI0.5 MAPbBr0.5 MAPbCl0.0 ,0.5,0.5,0,06,5,100,21411.62194,32659.89993,28596.30552,82667.82739
1,-,#1-C1-MAPIBr_1_1_5mM_100C_cap9-MAPbI0.5 MAPbBr0.5 MAPbCl0.0 ,0.5,0.5,0,09,5,100,20870.81343,25961.51451,6310.429162,53142.75711
2,-,#2-B1-MAPIBr_1_1_10mM_75C_cap6-MAPbI0.5 MAPbBr0.5 MAPbCl0.0 ,0.5,0.5,0,06,10,75,17442.5482,28286.72296,24188.8793,69918.15047
3,-,#3-A1-MAPIBr_1_1_10mM_100C_cap9-MAPbI0.5 MAPbBr0.5 MAPbCl0.0 ,0.5,0.5,0,09,10,100,11110.12639,16977.77052,2051.329245,30139.22616
4,-,#4-D2-MAPIBr_1_1_5mM_100C_cap10-MAPbI0.5 MAPbBr0.5 MAPbCl0.0 ,0.5,0.5,0,10,5,100,22020.40328,39032.92204,36717.60685,97770.93218
5,-,#5-C2-MAPIBr_1_1_10mM_75C_cap7-MAPbI0.5 MAPbBr0.5 MAPbCl0.0 ,0.5,0.5,0,07,10,75,18726.02261,29615.34323,24301.63309,72642.99893
6,-,#6-B2-MAPIBr_1_1_10mM_75C_cap10-MAPbI0.5 MAPbBr0.5 MAPbCl0.0 ,0.5,0.5,0,10,10,75,15162.61878,36056.02378,35534.50259,86753.14515
7,-,#7-A2-MAPIBr_1_1_5mM_100C_cap7-MAPbI0.5 MAPbBr0.5 MAPbCl0.0 ,0.5,0.5,0,07,5,100,12097.79979,32282.36185,27145.13279,71525.29443
8,-,#8-D3-MAPIBr_1_1_10mM_75C_cap8-MAPbI0.5 MAPbBr0.5 MAPbCl0.0 ,0.5,0.5,0,08,10,75,23176.25763,33284.75397,21774.67577,78235.68737
9,-,#9-C3-MAPIBr_1_1_10mM_75C_PTAI-MAPbI0.5 MAPbBr0.5 MAPbCl0.0 ,0.5,0.5,0,PTEAI,10,75,12778.16173,5143.787538,1232.473,19154.42227
10,-,#10-B3-MAPIBr_1_1_5mM_75C_cap8-MAPbI0.5 MAPbBr0.5 MAPbCl0.0 ,0.5,0.5,0,08,5,75,17299.34005,38207.04954,27953.96031,83460.3499
11,-,#11-A3-MAPIBr_1_1_5mM_100C_PTAI-MAPbI0.5 MAPbBr0.5 MAPbCl0.0 ,0.5,0.5,0,PTEAI,5,100,7163.497645,8267.473566,3291.763397,18722.73461
12,-,#12-D4-MAPIBr_1_1_5mM_75C_cap6-MAPbI0.5 MAPbBr0.5 MAPbCl0.0 ,0.5,0.5,0,06,5,75,21945.98045,33836.84346,30637.75835,86420.58227
13,-,#13-C4-MAPIBr_1_1_5mM_75C_cap9-MAPbI0.5 MAPbBr0.5 MAPbCl0.0 ,0.5,0.5,0,09,5,75,12747.33231,10593.15908,2929.197945,26269.68934
14,-,#14-B4-MAPIBr_1_1-MAPbI0.5 MAPbBr0.5 MAPbCl0.0 ,0.5,0.5,0,0,0,0,14295.27843,28839.41021,24173.46924,67308.15788
15,-,#15-A4-MAPIBr_1_1_10mM_75C_cap9-MAPbI0.5 MAPbBr0.5 MAPbCl0.0 ,0.5,0.5,0,09,10,75,7481.067717,5587.153223,8599.405835,21667.62677
16,-,#16-D5-MAPIBr_1_1_5mM_75C_cap10-MAPbI0.5 MAPbBr0.5 MAPbCl0.0 ,0.5,0.5,0,10,5,75,22649.0813,39709.3627,38965.03251,101323.4765
17,-,#17-C5-MAPIBr_1_1-MAPbI0.5 MAPbBr0.5 MAPbCl0.0 ,0.5,0.5,0,0,0,0,22518.47086,33759.22501,26309.67836,82587.37423
18,-,#18-B5-MAPIBr_1_1_10mM_100C_cap6-MAPbI0.5 MAPbBr0.5 MAPbCl0.0 ,0.5,0.5,0,06,10,100,18595.78362,29911.15509,22835.9493,71342.88801
19,-,#19-A5-MAPIBr_1_1_5mM_75C_cap7-MAPbI0.5 MAPbBr0.5 MAPbCl0.0 ,0.5,0.5,0,07,5,75,8791.959783,24223.46432,17800.92543,50816.34953
20,-,#20-D6-MAPIBr_1_1-MAPbI0.5 MAPbBr0.5 MAPbCl0.0 ,0.5,0.5,0,0,0,0,27050.31644,28979.97475,15051.4309,71081.72209
21,-,#21-C6-MAPIBr_1_1_10mM_100C_cap7-MAPbI0.5 MAPbBr0.5 MAPbCl0.0 ,0.5,0.5,0,07,10,100,19319.63997,25448.34235,16155.87991,60923.86223
22,-,#22-B6-MAPIBr_1_1_10mM_100C_cap10-MAPbI0.5 MAPbBr0.5 MAPbCl0.0 ,0.5,0.5,0,10,10,100,18851.45974,36658.64113,33336.55428,88846.65515
23,-,#23-A6-MAPIBr_1_1_5mM_75C_PTAI-MAPbI0.5 MAPbBr0.5 MAPbCl0.0 ,0.5,0.5,0,PTEAI,5,75,2906.677892,2757.694466,2728.554129,8392.926487
24,-,#24-D7-MAPIBr_1_1_10mM_100C_cap8-MAPbI0.5 MAPbBr0.5 MAPbCl0.0 ,0.5,0.5,0,08,10,100,20929.15347,29525.11064,23294.04253,73748.30663
25,-,#25-C7-MAPIBr_1_1_10mM_100C_PTAI-MAPbI0.5 MAPbBr0.5 MAPbCl0.0 ,0.5,0.5,0,PTEAI,10,100,6052.959166,1317.864177,796.0467732,8166.870116
26,-,#26-B7-MAPIBr_1_1_5mM_100C_cap8-MAPbI0.5 MAPbBr0.5 MAPbCl0.0 ,0.5,0.5,0,08,5,100,18961.52242,31769.16279,22777.84827,73508.53348
27,-,#27-A7---MAPbI0.5 MAPbBr0.5 MAPbCl0.0 ,0.5,0.5,0,NaN,0,0,443.5041978,485.4000599,1381.193775,2310.098032
