Repository: PV-Lab/dissimatrix

# Dissimilarity Matrix for Perovskite Capping-Absorber Pairs
This documentation is prepared as the workflow to accompany the following study:

**"Tailoring capping-layer composition for improved stability of mixed-halide perovskites"**

Noor Titan Putri Hartono (1), Marie-Hélène Tremblay (2), Sarah Wieghold (3), Benjia Dou (1), Janak Thapa (1), Armi Tiihonen (1), Vladimir Bulovic (1), Lea Nienhaus (4), Seth R. Marder (2,5-8), Tonio Buonassisi (1), Shijing Sun (1)

Affiliations:

1. Massachusetts Institute of Technology, 77 Massachusetts Avenue, Cambridge, MA 02139
2. Georgia Institute of Technology, North Avenue, Atlanta, GA 30332
3. Argonne National Laboratory, 9700 S. Cass Avenue, Lemont, IL 60439
4. Florida State University, Department of Chemistry and Biochemistry, 95 Chieftan Way Tallahassee, FL 32306
5. University of Colorado Boulder, Renewable and Sustainable Energy Institute, Boulder, CO 80303
6. University of Colorado Boulder, Department of Chemical and Biological Engineering, Boulder, CO 80303
7. University of Colorado Boulder, Department of Chemistry, Boulder, CO 80303
8. National Renewable Energy Laboratory, Chemistry and Nanoscience Center, Golden CO 80401

## Workflow
The raw image data (.bmp files) needs to be processed first, to extract the average red, green, and blue (RGB) values over time for each samples. The dataset result is shown in `Dataset/(DegradationRun)` folder.

There are several datasets available.
1. `sample_r_cal.csv`, `sample_g_cal.csv`, `sample_b_cal.csv`: The average RGB values over time.
2. `times.csv`: The degradation time.
3. `Samples_cap.csv`: The sample list for each batch, with the basic information on the absorber, type of capping layer materials, and processing conditions.
4. `Samples_cap_merit.csv`: The sample list for each batch, including the instability index results for each RGB channel. 

Based on this data, we can calculate the dissimilarity matrix.

In dissimilarity_matrix_all.py, there are different inputs that you can change.
1. `datapoint`: How many time points you would like to include in the analysis.
2. `frequency`: How often the degradation images are taken.
3. `MAPbBrContent_1`, `MAPbBrContent_2`, `MAPbBrContent_3`: The amount of MAPbBr<sub>3</sub> of interest.
4. `concentration_1`, `concentration_2`, `concentration_3`: The concentration of capping layers of interest.
5. `annealing_1`, `annealing_2`, `annealing_3`: The annealing temperature for the capping layers of interest.
6. `capping_2`, `capping_3`: Capping layer materials of interest.
7. `metric`: The dissimilarity matrix distance measure, can be 'euclidean', 'cosine', or 'manhattan'.
8. `folderToSave`: Where to save the analysis results.

Run the dissimilarity_matrix_all.py file. This will generate dissimilarity matrix for bare, 9-Cl-capped, and PTEAI-capped films with different types of absorbers.

In the `Results` folder, there are dissimilarity matrix results for different metrics: 'cosine', 'euclidean', and 'manhattan'. There is also a folder called `dissValues` which contains the dissimilarity values for different capping-absorber pairs.

## Attribution
This work is under an Apache 2.0 License. Please, acknowledge use of this work with the appropriate citation to the repository and research article.

## Citation

    @Misc{dissismatrix2021,
      author =   {The Dissimilarity Matrix authors},
      title =    {Dissimilarity Matrix for Perovskite Capping-Absorber Pairs},
      howpublished = {\url{https://github.com/PV-Lab/dissimatrix}},
      year = {2021}
    }

File: DegradationData/20200724-R1-JT/RGB/Calibrated/Samples_cap_merit.csv
Num,Comments,Sample,MAPbI,MAPbBr,MAPbCl,Capping,Concentration,Annealing,Red,Green,Blue,Merit
0,-,#0-D1-MAPIBr_1_3_10mM_100C_cap3-MAPbI0.25 MAPbBr0.75 MAPbCl0.0 ,0.25,0.75,0,03,10,100,17177.88838,51133.34367,45043.67503,113354.9071
1,-,#1-C1-MAPIBr_1_3_10mM_100C_PTAI-MAPbI0.25 MAPbBr0.75 MAPbCl0.0 ,0.25,0.75,0,PTEAI,10,100,8495.709271,28260.55706,11084.72011,47840.98644
2,-,#2-B1-MAPIBr_1_3_5mM_100C_cap3-MAPbI0.25 MAPbBr0.75 MAPbCl0.0 ,0.25,0.75,0,03,5,100,15857.69071,58341.41595,51636.33224,125835.4389
3,-,#3-A1---MAPbI0.25 MAPbBr0.75 MAPbCl0.0 ,0.25,0.75,0,NaN,0,0,2731.69133,1080.60518,1742.220056,5554.516566
4,-,#4-D2-MAPIBr_1_3_5mM_100C_cap1-MAPbI0.25 MAPbBr0.75 MAPbCl0.0 ,0.25,0.75,0,01,5,100,11880.8433,51208.98291,42615.68684,105705.513
5,-,#5-C2-MAPIBr_1_3_5mM_100C_cap4-MAPbI0.25 MAPbBr0.75 MAPbCl0.0 ,0.25,0.75,0,04,5,100,12827.60282,45671.83441,24228.34656,82727.7838
6,-,#6-B2-MAPIBr_1_3_10mM_75C_cap1-MAPbI0.25 MAPbBr0.75 MAPbCl0.0 ,0.25,0.75,0,01,10,75,4874.45735,47317.02601,36410.25994,88601.74331
7,-,#7-A2-MAPIBr_1_3_10mM_100C_cap4-MAPbI0.25 MAPbBr0.75 MAPbCl0.0 ,0.25,0.75,0,04,10,100,8050.580692,39964.82772,13945.24444,61960.65285
8,-,#8-D3-MAPIBr_1_3_5mM_100C_cap5-MAPbI0.25 MAPbBr0.75 MAPbCl0.0 ,0.25,0.75,0,05,5,100,7519.129856,32444.65773,9534.414737,49498.20232
9,-,#9-C3-MAPIBr_1_3_10mM_75C_cap2-MAPbI0.25 MAPbBr0.75 MAPbCl0.0 ,0.25,0.75,0,02,10,75,14175.14033,49293.29045,32703.58106,96172.01184
10,-,#10-B3-MAPIBr_1_3_10mM_75C_cap5-MAPbI0.25 MAPbBr0.75 MAPbCl0.0 ,0.25,0.75,0,05,10,75,1412.389114,23435.73989,4739.971996,29588.101
11,-,#11-A3-MAPIBr_1_3_5mM_100C_cap2-MAPbI0.25 MAPbBr0.75 MAPbCl0.0 ,0.25,0.75,0,02,5,100,3640.093172,41515.19924,23612.5235,68767.81591
12,-,#12-D4-MAPIBr_1_3_10mM_75C_cap3-MAPbI0.25 MAPbBr0.75 MAPbCl0.0 ,0.25,0.75,0,03,10,75,19614.50766,54126.88869,44100.42626,117841.8226
13,-,#13-C4-MAPIBr_1_3_10mM_75C_PTAI-MAPbI0.25 MAPbBr0.75 MAPbCl0.0 ,0.25,0.75,0,PTEAI,10,75,5165.133725,26265.52793,7523.304154,38953.96581
14,-,#14-B4-MAPIBr_1_3_5mM_75C_cap3-MAPbI0.25 MAPbBr0.75 MAPbCl0.0 ,0.25,0.75,0,03,5,75,13421.47042,47257.73121,22224.21867,82903.4203
15,-,#15-A4-MAPIBr_1_3_5mM_100C_PTAI-MAPbI0.25 MAPbBr0.75 MAPbCl0.0 ,0.25,0.75,0,PTEAI,5,100,2190.990813,24155.99384,5395.680811,31742.66547
16,-,#16-D5-MAPIBr_1_3_5mM_75C_cap1-MAPbI0.25 MAPbBr0.75 MAPbCl0.0 ,0.25,0.75,0,01,5,75,14702.99018,50906.98237,37899.51039,103509.4829
17,-,#17-C5-MAPIBr_1_3_5mM_75C_cap4-MAPbI0.25 MAPbBr0.75 MAPbCl0.0 ,0.25,0.75,0,04,5,75,14610.50622,40779.44706,23944.64274,79334.59602
18,-,#18-B5-MAPIBr_1_3-MAPbI0.25 MAPbBr0.75 MAPbCl0.0 ,0.25,0.75,0,0,0,0,10753.63089,42069.23409,20801.97718,73624.84216
19,-,#19-A5-MAPIBr_1_3_10mM_75C_cap4-MAPbI0.25 MAPbBr0.75 MAPbCl0.0 ,0.25,0.75,0,04,10,75,10918.15891,37148.31847,23602.66646,71669.14384
20,-,#20-D6-MAPIBr_1_3_5mM_75C_cap5-MAPbI0.25 MAPbBr0.75 MAPbCl0.0 ,0.25,0.75,0,05,5,75,6252.133357,28389.52636,7997.339174,42638.99889
21,-,#21-C6-MAPIBr_1_3-MAPbI0.25 MAPbBr0.75 MAPbCl0.0 ,0.25,0.75,0,0,0,0,12461.54131,36850.48902,19417.05603,68729.08637
22,-,#22-B6-MAPIBr_1_3_10mM_100C_cap1-MAPbI0.25 MAPbBr0.75 MAPbCl0.0 ,0.25,0.75,0,01,10,100,6338.494884,44437.18489,28780.16865,79555.84842
23,-,#23-A6-MAPIBr_1_3_5mM_75C_cap2-MAPbI0.25 MAPbBr0.75 MAPbCl0.0 ,0.25,0.75,0,02,5,75,4411.301547,40493.68998,21720.70123,66625.69276
24,-,#24-D7-MAPIBr_1_3-MAPbI0.25 MAPbBr0.75 MAPbCl0.0 ,0.25,0.75,0,0,0,0,12039.74304,31865.65289,17315.22958,61220.6255
25,-,#25-C7-MAPIBr_1_3_10mM_100C_cap2-MAPbI0.25 MAPbBr0.75 MAPbCl0.0 ,0.25,0.75,0,02,10,100,11109.9021,42393.77422,20092.45985,73596.13617
26,-,#26-B7-MAPIBr_1_3_10mM_100C_cap5-MAPbI0.25 MAPbBr0.75 MAPbCl0.0 ,0.25,0.75,0,05,10,100,1129.381398,28301.80885,6008.645791,35439.83603
27,-,#27-A7-MAPIBr_1_3_5mM_75C_PTAI-MAPbI0.25 MAPbBr0.75 MAPbCl0.0 ,0.25,0.75,0,PTEAI,5,75,2740.684112,17693.96948,2638.582783,23073.23637
