Repository: PV-Lab/dissimatrix

# Dissimilarity Matrix for Perovskite Capping-Absorber Pairs
This documentation is prepared as the workflow to accompany the following study:

**"Tailoring capping-layer composition for improved stability of mixed-halide perovskites"**

Noor Titan Putri Hartono (1), Marie-Hélène Tremblay (2), Sarah Wieghold (3), Benjia Dou (1), Janak Thapa (1), Armi Tiihonen (1), Vladimir Bulovic (1), Lea Nienhaus (4), Seth R. Marder (2,5-8), Tonio Buonassisi (1), Shijing Sun (1)

Affiliations:

1. Massachusetts Institute of Technology, 77 Massachusetts Avenue, Cambridge, MA 02139
2. Georgia Institute of Technology, North Avenue, Atlanta, GA 30332
3. Argonne National Laboratory, 9700 S. Cass Avenue, Lemont, IL 60439
4. Florida State University, Department of Chemistry and Biochemistry, 95 Chieftan Way Tallahassee, FL 32306
5. University of Colorado Boulder, Renewable and Sustainable Energy Institute, Boulder, CO 80303
6. University of Colorado Boulder, Department of Chemical and Biological Engineering, Boulder, CO 80303
7. University of Colorado Boulder, Department of Chemistry, Boulder, CO 80303
8. National Renewable Energy Laboratory, Chemistry and Nanoscience Center, Golden CO 80401

## Workflow
The raw image data (.bmp files) needs to be processed first, to extract the average red, green, and blue (RGB) values over time for each samples. The dataset result is shown in `Dataset/(DegradationRun)` folder.

There are several datasets available.
1. `sample_r_cal.csv`, `sample_g_cal.csv`, `sample_b_cal.csv`: The average RGB values over time.
2. `times.csv`: The degradation time.
3. `Samples_cap.csv`: The sample list for each batch, with the basic information on the absorber, type of capping layer materials, and processing conditions.
4. `Samples_cap_merit.csv`: The sample list for each batch, including the instability index results for each RGB channel. 

Based on this data, we can calculate the dissimilarity matrix.

In dissimilarity_matrix_all.py, there are different inputs that you can change.
1. `datapoint`: How many time points you would like to include in the analysis.
2. `frequency`: How often the degradation images are taken.
3. `MAPbBrContent_1`, `MAPbBrContent_2`, `MAPbBrContent_3`: The amount of MAPbBr<sub>3</sub> of interest.
4. `concentration_1`, `concentration_2`, `concentration_3`: The concentration of capping layers of interest.
5. `annealing_1`, `annealing_2`, `annealing_3`: The annealing temperature for the capping layers of interest.
6. `capping_2`, `capping_3`: Capping layer materials of interest.
7. `metric`: The dissimilarity matrix distance measure, can be 'euclidean', 'cosine', or 'manhattan'.
8. `folderToSave`: Where to save the analysis results.

Run the dissimilarity_matrix_all.py file. This will generate dissimilarity matrix for bare, 9-Cl-capped, and PTEAI-capped films with different types of absorbers.

In the `Results` folder, there are dissimilarity matrix results for different metrics: 'cosine', 'euclidean', and 'manhattan'. There is also a folder called `dissValues` which contains the dissimilarity values for different capping-absorber pairs.

## Attribution
This work is under an Apache 2.0 License. Please, acknowledge use of this work with the appropriate citation to the repository and research article.

## Citation

    @Misc{dissismatrix2021,
      author =   {The Dissimilarity Matrix authors},
      title =    {Dissimilarity Matrix for Perovskite Capping-Absorber Pairs},
      howpublished = {\url{https://github.com/PV-Lab/dissimatrix}},
      year = {2021}
    }

File: DegradationData/20201006-R1-TH/RGB/Calibrated/Samples_cap_merit.csv
Num,Comments,Sample,MAPbI,MAPbBr,MAPbCl,Capping,Concentration,Annealing,Red,Green,Blue,Merit
0,-,#0-D1-MAPIBr_1_1_10mM_100C_cap1-MAPbI0.5 MAPbBr0.5 MAPbCl0.0 ,0.5,0.5,0,01,10,100,20714.91441,35776.16138,33839.33137,90330.40716
1,-,#1-C1-MAPIBr_1_1_10mM_100C_cap2-MAPbI0.5 MAPbBr0.5 MAPbCl0.0 ,0.5,0.5,0,02,10,100,22283.1435,40427.24039,28467.26924,91177.65313
2,-,#2-B1-MAPIBr_1_1_10mM_100C_cap5-MAPbI0.5 MAPbBr0.5 MAPbCl0.0 ,0.5,0.5,0,05,10,100,12237.62215,12580.78257,6534.494124,31352.89884
3,-,#3-A1-MAPIBr_1_1_10mM_100C_cap9-MAPbI0.5 MAPbBr0.5 MAPbCl0.0 ,0.5,0.5,0,09,10,100,8501.69669,6322.569414,737.6573819,15561.92349
4,-,#4-D2-MAPIBr_1_1_10mM_100C_cap4-MAPbI0.5 MAPbBr0.5 MAPbCl0.0 ,0.5,0.5,0,04,10,100,23889.445,26238.47642,10585.7325,60713.65392
5,-,#5-C2-MAPIBr_1_1_10mM_100C_cap5-MAPbI0.5 MAPbBr0.5 MAPbCl0.0 ,0.5,0.5,0,05,10,100,15790.91473,17146.60172,6213.870408,39151.38686
6,-,#6-B2-MAPIBr_1_1_10mM_100C_cap9-MAPbI0.5 MAPbBr0.5 MAPbCl0.0 ,0.5,0.5,0,09,10,100,14326.61474,18836.93185,3066.838637,36230.38523
7,-,#7-A2-MAPIBr_1_1_10mM_100C_cap6-MAPbI0.5 MAPbBr0.5 MAPbCl0.0 ,0.5,0.5,0,06,10,100,18825.59845,33140.78978,26722.11394,78688.50217
8,-,#8-D3-MAPIBr_1_1-MAPbI0.5 MAPbBr0.5 MAPbCl0.0 ,0.5,0.5,0,0,0,0,22257.50195,33325.30832,29161.0048,84743.81507
9,-,#9-C3-MAPIBr_1_1_10mM_100C_cap3-MAPbI0.5 MAPbBr0.5 MAPbCl0.0 ,0.5,0.5,0,03,10,100,24063.82354,38201.57549,35437.13552,97702.53455
10,-,#10-B3-MAPIBr_1_1_10mM_100C_cap6-MAPbI0.5 MAPbBr0.5 MAPbCl0.0 ,0.5,0.5,0,06,10,100,20902.06939,33928.58673,25366.55941,80197.21553
11,-,#11-A3-MAPIBr_1_1-MAPbI0.5 MAPbBr0.5 MAPbCl0.0 ,0.5,0.5,0,0,0,0,12722.16926,27458.69721,18831.23509,59012.10156
12,-,#12-D4-MAPIBr_1_1_10mM_100C_cap3-MAPbI0.5 MAPbBr0.5 MAPbCl0.0 ,0.5,0.5,0,03,10,100,23366.2277,37873.53785,36151.44911,97391.21466
13,-,#13-C4-MAPIBr_1_1_10mM_100C_cap7-MAPbI0.5 MAPbBr0.5 MAPbCl0.0 ,0.5,0.5,0,07,10,100,22086.79813,37956.2334,30467.83152,90510.86305
14,-,#14-B4-MAPIBr_1_1_10mM_100C_cap8-MAPbI0.5 MAPbBr0.5 MAPbCl0.0 ,0.5,0.5,0,08,10,100,20612.38492,39157.56299,28320.34596,88090.29387
15,-,#15-A4-MAPIBr_1_1_10mM_100C_cap10-MAPbI0.5 MAPbBr0.5 MAPbCl0.0 ,0.5,0.5,0,10,10,100,14897.51221,36179.01931,33320.44609,84396.97761
16,-,#16-D5-MAPIBr_1_1_10mM_100C_cap7-MAPbI0.5 MAPbBr0.5 MAPbCl0.0 ,0.5,0.5,0,07,10,100,21288.48282,31350.06886,21735.79318,74374.34486
17,-,#17-C5-MAPIBr_1_1_10mM_100C_cap8-MAPbI0.5 MAPbBr0.5 MAPbCl0.0 ,0.5,0.5,0,08,10,100,23084.00948,36999.2941,29555.49148,89638.79506
18,-,#18-B5-MAPIBr_1_1_10mM_100C_PTAI-MAPbI0.5 MAPbBr0.5 MAPbCl0.0 ,0.5,0.5,0,PTEAI,10,100,7594.466409,5808.103329,3277.567478,16680.13722
19,-,#19-A5-MAPIBr_1_1-MAPbI0.5 MAPbBr0.5 MAPbCl0.0 ,0.5,0.5,0,0,0,0,11340.61199,24174.79978,16583.73112,52099.14289
20,-,#20-D6-MAPIBr_1_1_10mM_100C_cap10-MAPbI0.5 MAPbBr0.5 MAPbCl0.0 ,0.5,0.5,0,10,10,100,26493.97747,43806.48321,43306.32698,113606.7877
21,-,#21-C6-MAPIBr_1_1_10mM_100C_PTAI-MAPbI0.5 MAPbBr0.5 MAPbCl0.0 ,0.5,0.5,0,PTEAI,10,100,5999.268911,4028.402726,2332.37445,12360.04609
22,-,#22-B6-MAPIBr_1_1-MAPbI0.5 MAPbBr0.5 MAPbCl0.0 ,0.5,0.5,0,0,0,0,18453.03498,31529.18989,25427.55073,75409.7756
23,-,#23-A6-MAPIBr_1_1_10mM_100C_cap1-MAPbI0.5 MAPbBr0.5 MAPbCl0.0 ,0.5,0.5,0,01,10,100,16453.35534,31860.05488,25549.03907,73862.44929
24,-,#24-D7-MAPIBr_1_1-MAPbI0.5 MAPbBr0.5 MAPbCl0.0 ,0.5,0.5,0,0,0,0,17860.46643,24153.7816,17649.28378,59663.53182
25,-,#25-C7-MAPIBr_1_1-MAPbI0.5 MAPbBr0.5 MAPbCl0.0 ,0.5,0.5,0,0,0,0,21051.92359,29781.66764,22949.71214,73783.30337
26,-,#26-B7-MAPIBr_1_1_10mM_100C_cap2-MAPbI0.5 MAPbBr0.5 MAPbCl0.0 ,0.5,0.5,0,02,10,100,20187.99329,42283.1906,40508.9323,102980.1162
27,-,#27-A7-MAPIBr_1_1_10mM_100C_cap4-MAPbI0.5 MAPbBr0.5 MAPbCl0.0 ,0.5,0.5,0,04,10,100,19484.67955,23793.33158,8563.673259,51841.68439
